Repository: DINGDONGJ/huaxuepinshujuku

# 🧪 危化品MSDS查询系统

专业化学品安全数据查询平台 - 极简设计，高效查询

---

## 🚀 快速开始

### 步骤1：安装依赖

```bash
cd new_db
双击运行：install_deps.bat
```

这将自动安装：
- Python依赖包（Flask, PyMySQL, requests等）
- Playwright浏览器（用于智能爬取）

### 步骤2：创建数据库

在MySQL命令行中执行：

```sql
mysql -u root -p1234

source C:\Users\Administrator.DESKTOP-URBQKM0\Desktop\huaxuepinshujuku\new_db\init_simple_db.sql
source C:\Users\Administrator.DESKTOP-URBQKM0\Desktop\huaxuepinshujuku\new_db\sample_data.sql

exit
```

### 步骤3：爬取化学品数据

```bash
双击运行：run_scraper.bat
```

选择模式：
- **[1]** 只爬取，保存为JSON
- **[2]** 爬取并直接导入数据库 ⭐ 推荐

输入URL示例：
```
http://www.hgmsds.com/weixin/msds-list-details?decrypt=3MIzS2IzVB%2BvKQnkqocW%2Fg%3D%3D
```

File: new_db/化学品法规md/国家标准/危险品 金属腐蚀性试验方法.md
# 中华人民共和国国家标准

GB/T 21621—2008

# 危险品 金属腐蚀性试验方法

Dangerous goods—Test method for corrosion to metals

# 前言

本标准对应于联合国《关于危险货物运输的建议书 试验和标准手册》(第四修订版),与其一致性程度为非等效。本标准有关技术内容与上述手册完全一致,在标准文本格式上按GB/T 1.1—2000做了编辑性修改。

本标准由全国危险化学品管理标准化技术委员会(SAC/TC 251)提出并归口。

本标准负责起草单位:江苏出入境检验检疫局。

本标准参加起草单位:中化化工标准化研究所、北京出入境检验检疫局、常州进出口工业及消费品安全检测中心。

本标准主要起草人:汪蓉、王晓兵、郭弋、唐树田、钱书华、寇海娟、丁一迅。

本标准为首次制定。

# 危险品 金属腐蚀性试验方法

# 1范围

本标准规定了物质对金属的腐蚀性试验的仪器和设备、试验步骤和结果的评估。

本标准适用于液态物质或在运输过程中可能会变成液态的固态物质金属腐蚀性试验。

# 2规范性引用文件

下列文件中的条款通过本标准的引用而成为本标准的条款。凡是往日期的引用文件,其随后所有的修改单(不包括勘误的内容)或修订版均不适用于本标准,然而,鼓励根据本标准达成协议的各方研究是否可使用这些文件的最新版本。凡是不往日期的引用文件,其最新版本适用于本标准。

GB6944—2005 危险货物分类和品名编号

GB/T15098—1994 危险货物运输包装类别划分原则

GB19458 危险货物危险特性检验安全规范 通则

ASTMG31 金属腐蚀性测试标准方法

联合国《关于危险货物运输的建议书:试验和标准手册》(第四修订版)

联合国《关于危险货物运输的建议书:规章范本》(第十四修订版)

# 3术语和定义

GB19458,ASTMG31和联合国《关于危险货物运输的建议书:规章范本》(第十四修订版)确立的以下术语和定义适用于本标准。

3.1

腐蚀性物质 corrosive substance

通过化学作用在接触生物组织时造成严重损伤或在渗漏时严重损害甚至毁坏其他货物或交通工具的物质。

3.2

金属腐蚀性 corrosion to metals

不引起皮肤组织全厚度做损,但在  $55^{\circ}C$  的试验温度下对钢或铝表面的腐蚀率超过  $6.25 \mathrm{mm / a}$  的物质。

# 4试验条件及目的

4.1经生物组织腐蚀性试验证明无腐蚀性作用的物质才需进行金属腐蚀性试验。

4.2此试验是为了测定液体或在运输途中可能变为液态的固体对金属的腐蚀性,由此来确定是否判定为GB6944—2005中8类危险货物而且这类物质只需采用GB/T15098—1994中的Ⅲ类包装。

# 5仪器与设备

# 5.1 测试片

用铝和钢作为浸没在待测样品中的金属材料,至少3块,其尺寸为:长  $50 \mathrm{mm}$  、宽  $20 \mathrm{mm}$  、厚  $2 \mathrm{mm}$  且上面有个直径  $3 \mathrm{mm}$  的孔(见图1)。

![](images/77f5275eec462a2b1d9f85275dfcef459b1cd443a1f9fe5a8ae3f979c19af0df.jpg)

# 5.2 杯状的四口反应容器

由玻璃或聚四氟乙烯(PTFE)制成,其中三个人口的尺寸要能保证金属样品放入,第四个人口的尺寸要能容纳一个回流冷凝器而且要确保空气的进入。回流冷凝器,用来防止液体的损失[装置图见联合国《关于危险货物运输的建议书:试验和标准手册》(第四修订版)]。

# 5.3 电子分析天平

称量范围  $0 \mathrm{~g} \sim 100 \mathrm{~g}$ ,精确度  $0.0001 \mathrm{~g}$  。

# 6 试验步骤

6.1 用120目的砂纸将金属片擦亮,再用超声波浴中的乙醇清洗残留的砂粒并用丙酮进行除脂,然后对金属片进行称量,精确至  $\pm 0.0002 \mathrm{~g}$ ,不应对其表面进行化学处理。

6.2 金属片应用PTFE线悬挂放入容器中,而不能使用金属线。

6.3 在完成上述准备后,为了不使金属表面被氧化应在当天进行试验,除非对金属样品进行保护。

6.4 为了确保金属样品在待测液体中完全反应,待测液体的最小体积为  $1.5 \mathrm{~L}$  。在长时间的测试期间内不更换溶液会影响试验结果,因此为了得到正确的检测结果,在试验期间要注意待测液体的更换。

6.5 每次试验需三个金属片,分别从容器的三个人口放入,一个完全浸入溶液中,一个则有一半浸入,还有一个则悬挂在容器中的气相中,不和溶液接触。完全浸入溶液的金属片其上边缘和液面的距离为  $10 \mathrm{~mm}$  。试验中要避免待测液体的损失。

6.6 在整个试验过程中,包括容器中的气相在内,测试温度应该控制在  $15^{\circ} \mathrm{C} \pm 1^{\circ} \mathrm{C}$  。而且金属片应该暴露在此稳定的环境中至少一周  $(168 \mathrm{~h} \pm 1 \mathrm{~h})$  。

6.7 试验结束后,清洗金属片并用合成的或天然的毛刷把它擦干净(不能用金属刷)。

6.8 如果金属表面有黏性的腐蚀物质或沉淀物,可以用酸洗溶液进行清洗。与此同时,应对一个未暴露的金属片进行同样条件(时间,温度,浓度,表面处理)的处理,用来测定酸洗液引起的金属片的质量损失,在最后计算待测液体的腐蚀率时应减去该值。

6.9 最后用超声波浴中的乙醇和丙酮对金属片进行清洗,然后再对金属片进行干燥处理并称量。结合金属片原先的质量便可以算出待测液体的腐蚀率。

# 7 结果的评估

# 7.1 均匀腐蚀的结果评估

如果金属片被均匀地腐蚀,则采用质量损失最大的一个样品进行评估。其结果如果大于表1中对应的值,则表明待测液体的金属腐蚀性满足GB 6944—2005危险类别4.2项的要求。

表1不同暴露时间对应的质量损失最小值  

<table><tr><td>暴露时间/d</td><td>质量损失/%</td></tr><tr><td>7</td><td>18.5</td></tr><tr><td>14</td><td>26.5</td></tr><tr><td>21</td><td>39.2</td></tr><tr><td>28</td><td>51.5</td></tr><tr><td colspan="2">注:以上结果是在腐蚀率6.25mm/a的基础上计算得出。</td></tr></table>

# 7.2 局部腐蚀的结果评估

如果金属片发生了局部腐蚀,则采用腐蚀最严重部位的腐蚀深度进行评估。其结果如果大于表2中对应的值,则表明待测液体的金属腐蚀性满足GB 6944—2005危险类别4.2项的要求。

表2不同暴露时间对应的最小腐蚀深度  

<table><tr><td>暴露时间/d</td><td>腐蚀深度/μm</td></tr><tr><td>7</td><td>120</td></tr><tr><td>14</td><td>240</td></tr><tr><td>21</td><td>380</td></tr><tr><td>28</td><td>480</td></tr></table>

File: new_db/化学品法规md/国家标准/危险品检验安全规范 密封蓄电池.md
# 中华人民共和国国家标准

GB 28645.2—2012

# 危险品检验安全规范 密封蓄电池

Safety code for inspection of dangerous goods—Nonspillage electric storage

# 前言

本标准第4章、第5章、第7章和第8章为强制性的,其余为推荐性的。

本标准按照GB/T1.1—2009给出的规则起草。

本标准与联合国《关于危险货物运输的建议书规章范本》(第十六修订版)的一致性程度为非等效。

本标准由全国危险化学品管理标准化技术委员会(SAC/TC251)提出并归口。

本标准起草单位:湖南出入境检验检疫局检验检疫技术中心、天津出入境检验检疫局、江南大学。

本标准主要起草人:王利兵、于艳军、赵黎华、张园、王华。

# 危险品检验安全规范 密封蓄电池

# 1范围

本标准规定了湿的密封蓄电池术语和定义、要求、性能试验、包装规定及检验规则。

本标准适用于湿的密封蓄电池危险性能检验。

# 2规范性引用文件

下列文件对于本文件的应用是必不可少的。凡是注日期的引用文件,仅注日期的版本适用于本文件。凡是不注日期的引用文件,其最新版本(包括所有的修改单)适用于本文件。

GB/T2828.1计数抽样检验程序第1部分:按接受质量限(AQL)检索的逐批检验抽样计划

GB19458 危险货物危险特性检验安全规范 通则

联合国《关于危险货物运输的建议书规章范本》(第十六修订版)

# 3术语和定义

GB/T2828.1界定的以及下列术语和定义适用于本文件。

3.1

检验批 inspection lot

相同牌号的材料、同一制作工艺连续生产的、同一规格和尺寸的蓄电池,简称批。

# 4要求

# 4.1一般外观要求

蓄电池应有标识,并符合联合国《关于危险货物运输的建议书规章范本》的相关要求。

# 4.2 性能要求

# 4.2.1 振动要求

电池能够经受住振动试验而没有电池液漏出。

# 4.2.2 压差要求

电池能够经受住压差试验而没有电池液漏出。

# 4.2.3 渗漏要求

4.2.3 渗漏要求经过振动试验和渗漏试验而没有发生电池液漏出,在  $55 ^{\circ} \mathrm{C}$  时电解液不会从裂开或者有裂缝的外壳流出,且没有游离液体流出。

# 5 性能试验

# 5.1 振动试验

# 5.1.1 试验设备

振动机。

# 5.1.2 试验方法

电池牢固地夹在振动机平台上，施加振幅为  $0. 8 \mathrm{mm}$  （最大总偏移  $1. 6 \mathrm{mm}$  ）的简谐振动。频率在 $10 \mathrm{Hz}{\sim}55 \mathrm{Hz}$  之间按  $1 \mathrm{Hz / min}$  变化。对电池的每一安装位置（振动方向）来回施加全部振动频率范围，时间  $95 \mathrm{min}{\pm}5 \mathrm{min}$  。对电池的三个互相垂直的位置，如果有注入孔和排气孔，将其位置向下，都进行相等时间的试验。

# 5.2 压差试验

# 5.2.1 试验设备

压力计。

# 5.2.2 试验方法

在振动试验之后，把电池在  $24 ^{\circ}\mathrm{C}\pm 4 ^{\circ}\mathrm{C}$  下存放  $\textup{\scriptsize 6}\textup{\scriptsize h}$  ，同时施加至少  $88 \mathrm{kPa}$  的压差。对电池的三个互相垂直的位置，如果有注入孔和排气孔，将其位置向下，都进行至少  $\textup{\scriptsize 6}\textup{\scriptsize h}$  的试验。

# 5.3 渗漏试验

# 5.3.1 试验设备

防爆烘箱。

# 5.3.2 试验方法

在温度  $55~\circ$  时观察电解液是否从裂开或有裂缝的外壳流出及有无游离液体流出。

# 6抽样

一般外观抽样按GB/T 2828.1正常检测一次抽样一般检查水平Ⅱ进行，抽样数量见表1，性能试验抽样数量为3件。

表1外观抽样数量 单位为件

<table><tr><td>批量范围</td><td>抽样数量</td></tr><tr><td>1～8</td><td>2</td></tr><tr><td>9～15</td><td>3</td></tr><tr><td>16～25</td><td>5</td></tr><tr><td>26～50</td><td>8</td></tr><tr><td>51～90</td><td>13</td></tr></table>

单位为件

表1（续）  

<table><tr><td>批量范围</td><td>抽样数量</td></tr><tr><td>91～150</td><td>20</td></tr><tr><td>151～280</td><td>32</td></tr><tr><td>281～500</td><td>50</td></tr><tr><td>501～1 200</td><td>80</td></tr><tr><td>1 201～3 200</td><td>125</td></tr><tr><td>3 201～5 000</td><td>200</td></tr></table>

# 7 包装规定

7.1 所使用的包装容器应符合危险货物运输规定,使用的外容器应是足够强度的适当材料和根据与容器的容量和用途相适应的设计制造的,包装容器的类别应等于或高于危险货物运输所要求的包装类别。7.2 包装容器上应铸印或印刷包装标记及批号,包装标记、批号应正确、清晰、牢固,符合GB 19458 有关规定要求。

7.3 包装容器表面应清洁,不允许有引起危险的残留物、污染,不得有渗漏。

7.4 内包装应牢固地固定在外包装内,防止在正常运输中发生破裂、戳穿或渗漏。电池应加以保护,以防在容器内发生短路。

7.5 外容器与内容器间应有足够的衬垫材料防止电池液的渗漏。

7.6 密封圈不得与所装危险货物起化学反应,而失去密封效果或影响货物品质。

7.7 振动试验和压差试验没有电池液漏出的电池如果是机械或电子设备的一个组成部分并且是开动设备所必需的,应牢固地固定在设备的电池座上并且加以保护以防损坏和短路。

# 8 检验规则

# 8.1 检验项目

按本标准第4章、第5章的要求逐项进行检验。

# 8.2 检验条件

有下列情况之一时,应进行危险特性检验:

新产品投产或老产品转产时;

正式生产后,如材料、工艺有较大改变,可能影响产品性能时;

在正常生产时,每半年一次;

产品长期停产后,恢复生产时;

出厂检验结果与上次危险特性检验结果有较大差异时;

国家质量监督机构提出进行危险特性检验。

# 8.3 判定规则

# 8.3.1 外观

按标准要求首先进行一般外观检验,判定规则采用GB/T 2828.1 正常检查一次抽样方案,接收质量限为4.0(AQL=4.0),合格判定数见表2。

# 表2合格判定数

单位为件

<table><tr><td colspan="3">正常一次抽样 AQL=4.0</td></tr><tr><td>样品数</td><td>合格判定数</td><td>不合格判定数</td></tr><tr><td>2～5</td><td>0</td><td>1</td></tr><tr><td>8～13</td><td>1</td><td>2</td></tr><tr><td>20</td><td>2</td><td>3</td></tr><tr><td>32</td><td>3</td><td>4</td></tr><tr><td>50</td><td>5</td><td>6</td></tr><tr><td>80</td><td>7</td><td>7×4×8</td></tr><tr><td>125</td><td>10</td><td>11</td></tr><tr><td>200</td><td>14</td><td>15</td></tr></table>

# 8.3.2 性能

在一般外观检验合格基础上进行性能检验,按照第5章进行试验,电他在三项试验中有一项发生漏液现象,即按照危险货物要求进行包装和运输。如在三项试验中均未发生漏液现象,则不受危险货物运输规定限制。

# 8.4 不合格批处理

如检验结果仅有一项不合格,则应加倍抽样重新进行检验,如仍有一项或一项以上不合格,则判定该检验批不合格。

File: new_db/化学品法规md/国家标准/气相防锈包装材料选用通则.md
# 中华人民共和国国家标准

GB/T 14188—2025

代替GB/T14188—2008

# 气相防锈包装材料选用通则

General rules for selection and using of packaging materials with volatile corrosion inhibitor

# 国家市场监督管理总局国家标准化管理委员会

2026- 01- 01实施

# 前言

本文件按照GB/T1.1—2020《标准化工作导则第1部分：标准化文件的结构和起草规则》的规定起草。

本文件代替GB/T14188—2008《气相防锈包装材料选用通则》，与GB/T14188—2008相比，除结构调整和编辑性改动外，主要技术变化如下：

增加了术语和定义（见第3章）；更改了主要类型（见第4章，2008年版的第3章）；删除了选择依据（见2008年版的4.1）；删除了材料质量（见2008年版的4.2）；增加了一般要求（见5.1）；更改了使用限制（见  $5.2\sim 5.5,2008$  年版的4.4）；更改了储存和环境条件（见6.1，2008年版的4.3）；增加了制品要求（见6.2）；增加了包装环境要求（见6.3）；增加了使用前的检查要求（见6.5.1、6.5.2）；增加了使用时间的要求（见6.5.3）；更改了使用过程中防止污染的要求（见6.5.4，2008年版的5.2）；更改了对制品与气相防锈包装材料之间其他材料的要求（见6.5.7，2008年版的5.3.3）；更改了制品缓冲保护的要求（见6.5.10，2008年版的5.3.8）；更改了制品内腔防锈的使用要求（见6.5.11，2008年版的5.3.9）；更改了对干燥剂的使用要求（见6.5.12，2008年版的5.3.11）；更改了去除气相防锈包装的要求（见6.5.14、6.5.15，2008年版的5.3.12）；更改了附录B包装试验体、试验件内容（见B.2、B.3，2008年版的B.2、B.3）；更改了附录B试验过程（见B.5，2008年版的B.5）；更改了附录B试验结果评定（见B.6，2008年版的B.6）。

请注意本文件的某些内容可能涉及专利。本文件的发布机构不承担识别专利的责任。

本文件由全国包装标准化技术委员会（SAC/TC49）提出并归口。

本文件起草单位：沈阳防锈包装材料有限责任公司、沈阳宝金金属防护技术有限公司、宝山钢铁股份有限公司、北京机械工业自动化研究所有限公司、维希艾环保新材料（上海）股份有限公司。

本文件主要起草人：唐艳秋、姜锐、马耿魏、包宁、徐欣轶、许卓、王宁威、韦志航。

本文件及其所代替文件的历次版本发布情况为：

1996年首次发布为GB/T14188—1996，2008年第一次修订；本次为第二次修订。

# 气相防锈包装材料选用通则

# 1范围

本文件规定了气相防锈包装材料的选择要求和使用要求。

本文件适用于金属材料及其制品（以下简称制品)进行气相防锈包装时，对气相防锈包装材料的选用。

# 2 规范性引用文件

下列文件的内容通过文中的规范性引用而构成本文件必不可少的条款。其中，注日期的引用文件，仅该日期对应的版本适用于本文件；不注日期的引用文件，其最新版本(包括所有的修改单)适用于本文件。

GB/T11372 防锈术语 GB/T30435 电热干燥箱及电热鼓风干燥箱

# 3术语和定义

GB/T11372界定的术语和定义适用于本文件。

# 4主要类型

4 主要类型气相防锈包装材料一般分为纸类、膜类、剂类、液类、缓冲类和其他。剂类包括粉末和颗粒，液类包括水溶液、油溶液和其他溶液。主要类型为气相防锈纸、气相防锈塑料薄膜和气相防锈剂。常用气相防锈包装材料种类、组成、特点和主要用途参见附录A。

# 5选择要求

# 5.1一般要求

5.1 一般要求5.1.1 精密零部件、贵重制品等对于防锈包装质量要求高的情况宜选择物理强度高、防锈性能优的材料或材料组合。5.1.2 仅一种气相防锈包装材料不能满足防锈包装要求时可采用两种或以上材料同时使用，但应确认这些材料之间的适应性，试验方法按附录B。5.1.3 除非另有说明或验证数据，气相防锈包装材料不应用于保护光学装置和高爆炸性物质以及与其相连的发射器上。5.1.4 对涂有防腐剂或润滑剂的精密活动部件，气相防锈包装材料如影响其性能则不应使用。5.1.5 气相防锈包装材料不应用于食品包装。

# 5.2 包装要求和特点

5.2.1 除防锈功能外，应根据包装方式要求选择兼具其他功能的材料。具体建议如下：

缠绕包装宜选择有一定伸长率的气相防锈包装材料；自密封包装宜选择具有较好阻隔性的袋状、罩状气相防锈包装材料；热收缩包装宜选择具有热收缩功能的气相防锈包装材料；缓冲包装宜选择具有缓冲功能的气相防锈包装材料。

5.2.2 包装内空余空间很小，不能放置足够的其他材料时，宜选择气相防锈剂。

5.2.3 在高湿环境下包装作业时宜选择具有干燥、吸湿功能的气相防锈包装材料。

# 5.3 制品要求和特点

5.3.1 当制品在防污染、防爆、润滑、防变色、防老化变质等方面有特定要求，以及对于特定材质的防锈时，应选择适用的气相防锈包装材料。不能确定是否适用时，应按附录B和其他相关要求进行验证。制品包括但不限于以下情况：

含有光学装置；含有爆炸性物质；有色金属材料，特别是含有锌、锌板、镉、镉板、锌基合金、镁基合金、铅基合金及其他含有大于 $30\%$  的锌或大于  $9\%$  的铅的合金（包括焊料）及其制件；含有非金属材料，包括含有塑料、橡胶、油料、涂料等的金属零部件或组合件；含有润滑剂的组合件。

5.3.2 表面有防锈液、防锈油等涂覆材料处理的制品，应选择与涂覆后的制品相适应的气相防锈包装材料，可按包括但不限于附录B的方法进行适应性验证。

5.3.3 对制品外观颜色有要求时，应选择无变色影响或防变色的材料。

5.3.4 对制品表面清洁度有要求时，应选择无析出、无包装物残留影响的材料，如与制品接触面为塑料层的气相防锈塑料薄膜、洁净型气相防锈纸、洁净型气相防锈布等。

5.3.5 当制品表面涂有油类材料时，宜选择具有耐油性的气相防锈包装材料，以防止其吸油和油渗出造成污染。

5.3.6 钢卷、钢板等重型制品宜选择物理强度高的软包装材料；小型零部件等轻、小型制品宜选择定量低、厚度小的软包装材料。

5.3.7 根据钢、铜、铝、涂镀层金属或合金等金属材质选择适用的气相缓蚀剂（VCI)配方产品，包括单种金属制品专用或多种金属制品通用材料。

5.3.8 管、孔状制品宜选择棒、绳等长条状气相防锈包装材料。

5.3.9 自成密封空间的制品内部可根据要求选择气相防锈剂、气相防锈液、气相防锈油等材料。

5.3.10 厂内工序间临时存放的制品宜选择轻便、可重复使用的气相防锈包装材料，需要时可选择具有干燥功能的气相防锈包装材料。

# 5.4 包装材料的环保和安全要求

5.4.1 对包装材料有重复使用、回收再利用等环保要求时，应选择可重复使用、可回收再利用的气相防锈包装材料。选择可回收再利用的材料时，宜选择单一材质的可回收材料。单一材质材料不能满足使用要求时可选择回收成分比例符合标准、法规要求的复合材料。

5.4.2 直接包装镀锡钢板等有食品安全要求的制品以及对重金属、持久性有机污染物、特定毒害化学品等物质有禁限用要求的，应选择符合相应要求的气相防锈包装材料。

# 5.5 储运条件

短途运输和短期储存的制品可选择一般防锈性能的气相防锈包装材料；发往高温、高湿的海洋性或工业性大气环境地区的制品宜选择防锈性能高的材料，必要时可选择两种或以上气相防锈包装材料共用。

# 6 使用要求

# 6.1 储存和环境条件

气相防锈包装材料应密封并保持包装完好。应储存在阴凉干燥的库房中，距热源应大于  $1\textrm{m}$  ，距地面应大于  $0.1\textrm{m}$  ，避免风吹，不应与酸、碱性较强的物质和其他有害物质接触。储存环境条件如下：

温度应低于  $65^{\circ}C$  ，宜为室温；相对湿度应低于  $85\%$  ，宜在  $70\%$  以下；避免阳光照射；无强气流，若气流较强，应采取高密封措施并外加屏蔽；远离氯化氢、硫化氢、二氧化硫或其他酸性工业烟气。

# 6.2 制品要求

6.2.1使用气相防锈包装材料包装前，应使制品保持清洁和干燥，无灰尘、汗液、水滴等污染物。制品清洗和干燥时：

6.2.1 使用气相防锈包装材料包装前，应使制品保持清洁和干燥，无灰尘、汗液、水滴等污染物。制品清洗和干燥时：- 不宜使用含有盐酸或任何含硫化合物的清洗剂清洗，必须使用时应进行充分漂洗和干燥，避免酸或含硫化合物附着在金属表面；- 当使用碱性清洗剂和含氯化碳氢系化合物进行清洗时，应防止残留的碱性物质和氯化物对气相防锈包装材料及制品的影响；- 后续包装为手工操作时，为避免手汗等污染物对制品的腐蚀，清洗剂宜用含  $5\% \sim 10\%$  除指纹型防锈油，或含有防锈剂和具有脱水功能助剂的溶剂汽油或煤油；- 在清洗、水冷、水性加工液或表面处理液处理后，应充分干燥。

6.2.2 包装时制品应为室温。

# 6.3 包装环境要求

6.3 包装环境要求气相防锈包装材料应在清洁、干燥的环境中使用，温度  $40^{\circ}C$  以下、相对湿度  $85\%$  以下、近中性（pH值为  $6 \sim 8$ ），避免持续吹风。在敞开的门窗附近使用时应对包装区域进行封闭或隔离。

# 6.4用量

6.4 用量气相防锈包装材料的用量应根据包装的密封程度、包装和储运环境条件、制品材质和防锈要求等因素确定。一般情况下，气相防锈纸或塑料薄膜的使用面积应不小于制品的表面积。采用粉状、粒状、片状、多孔载体吸附状或其他通过充填而发挥气相防锈功能的气相防锈包装材料时，在密封包装空间内VCI有效含量应不少于  $35 \mathrm{g} / \mathrm{m}^3$ 。

# 6.5 使用方法

6.5 使用方法6.5.1 使用前应检查气相防锈包装材料的包装标识，确认材料名称、型号、规格和保质期，确保该材料是所要使用的类型。6.5.2 气相防锈包装材料在使用前应检查包装完好性和污染情况。如果包装破损，经日晒、风吹、雨淋，或受酸、碱、盐类物质污染而影响其质量时，不应使用。6.5.3 使用时方可打开包装，并尽快使用。打开后暂时不用或间歇使用时间超过  $4 \mathrm{h}$  时，应进行密封或相对密封包装。气相防锈包装材料在使用过程中暴露在空气中的时间应不大于  $8 \mathrm{h}$ 。6.5.4 气相防锈包装材料使用过程中应避免尘土、汗液、水滴等污染物污染材料及制品，不应赤手接触材料防锈面和制品。

6.5.5 使用气相防锈纸、气相防锈塑料薄膜及其所制作的袋、带、封套等，一般情况应将零件包裹。含有VCI的一面应面向金属。当直接使用气相防锈纸或气相防锈塑料薄膜作包装袋时，袋中空气宜尽量排出，并将开口处密封。

6.5.6 使用气相防锈剂时，可将袋状或盒状产品以吊挂、平放、粘贴或填塞等方式置于制品表面或附近；可将粉状产品以喷洒、雾化等方式直接喷入密封容器内，然后立刻将容器密封。

6.5.7 一般情况下，在制品与气相防锈包装材料之间不应有其他阻隔材料。特殊情况下制品表面可采用塑料膜包裹后再包装气相防锈包装材料，但应确认包装效果符合使用要求。

6.5.8 气相防锈包装材料与被防锈的制品表面距离应不大于  $300~\mathrm{mm}$ 。

6.5.9 气相防锈包装材料用于层层堆置的金属制品时，应放置于每层之间。用于带有隔离板的包装容器时，除在内壁衬气相防锈包装材料外，每层隔离板上下表面均需衬垫气相防锈包装材料。

6.5.10 制品边角等突出部位应进行缓冲保护，防止密封包装破损，所用缓冲包装材料应清洁、干燥且对制品无腐蚀。当突出部位为需要保护的金属材料时，应采用气相防锈缓冲包装材料做缓冲保护。

6.5.11 制品内腔防锈时，采用适宜的材料或方法，包括：

自密封部件，如气缸、齿轮箱等表面有油或将接触油性介质的制品，宜在其内施加气相防锈油或油性气相防锈剂；水泵、水性液体管道或气体管道、容器，在水压试验、维护或储运期间宜使用水基气相防锈液或水溶性气相防锈剂；对于具有较小通孔的构件，孔深度大于  $150~\mathrm{mm}$  时，应将气相防锈包装材料嵌入孔内。

6.5.12 采用气相防锈包装材料的包装内，一般不需要放干燥剂。但当包装时制品温度较高、表面干燥不充分、包装环境相对湿度高、制品受水分影响易变色或锈蚀、储运周期长、发往高温高湿地区时，宜添加干燥剂，以防止结露腐蚀、变色或在气相防锈包装材料诱导期内金属锈蚀。

6.5.13 采用气相防锈包装材料的包装均应密封。

6.5.14 采用气相防锈包装材料包装的制品，使用时方可去除包装。为防止意外启封，可在包装上做“保持密封”“使用前不得除去气相防锈包装材料”等标识。

6.5.15 启封后不再继续存放时，一般制品去除气相防锈包装材料，精密活动部件可用乙醇类溶剂去除制品表面粉状或晶体沉积物。

6.5.16 气相防锈包装材料对使用方法和要求另有说明时，按其说明使用。

# 附录A（资料性）常用气相防锈包装材料

常用气相防锈包装材料见表A.1。

表A.1 常用气相防锈包装材料  

<table><tr><td>种类</td><td>名称</td><td>组成</td><td>特点</td><td>主要用途</td></tr><tr><td rowspan="5">纸类</td><td>气相防锈纸</td><td>纸内含VCI</td><td>具有不接触防锈功能,防锈性能优异,清洁无污染,与防锈油脂相比启封后不必清洗即可使用。皱纹防锈纸还具有较高伸长率。单一材质,可回收再利用</td><td>汽车零部件、工具量具、机械设备、武器装备、电子电器等制品的防锈包装</td></tr><tr><td>复膜气相防锈纸</td><td>纸内含VCI,并复合有塑料膜</td><td>防锈性能优异,除具有气相防锈功能外,还具有防水、防潮、防尘等阻隔功能。皱纹防锈纸还具有较高伸长率。膜层朝向金属时,使用清洁,不会掉落纸毛、纸屑</td><td>汽车零部件、工具量具、机械设备、武器装备、电子电器等制品的防锈包装</td></tr><tr><td>增强型气相防锈纸</td><td>纸内含VCI,并复合有增强层</td><td>防锈性能优异,物理强度高、防水、防潮性好,尤其适合重型制品包装</td><td>冶金制品、重型机械、汽车部件、武器装备等重、大型制品防锈包装</td></tr><tr><td>气相防锈瓦楞纸板</td><td>瓦楞纸板内含VCI</td><td>具有缓冲和防锈双重功能</td><td>用于制作防锈包装箱、垫板或隔板</td></tr><tr><td>气相防锈板纸</td><td>板纸或复合有纸的板纸内含VCI</td><td>较厚、挺度高、具有一定缓冲防护功能</td><td>钢卷内芯包装、包装箱内衬、垫板或隔板</td></tr><tr><td rowspan="3">膜类</td><td>气相防锈塑料薄膜</td><td>塑料膜内含VCI</td><td>具有气相防锈功能,防水、防潮等阻隔性好,可热封形成密闭空间。使用洁净,不会掉落基材而产生污染。单一全塑材质,易于回收再利用</td><td>汽车零部件、机械设备、仪器仪表、电器等防锈包装</td></tr><tr><td>抗静电气相防锈塑料薄膜</td><td>具有抗静电功能的塑料膜内含VCI</td><td>除具有气相防锈塑料薄膜的功能外,还有抗静电性</td><td>有抗静电要求的电子元器件、线路板、电控设备等防锈包装</td></tr><tr><td>增强型气相防锈塑料薄膜</td><td>塑料膜内含VCI,并复合有增强层</td><td>除具有气相防锈塑料薄膜的功能外,物理强度更高,尤其适合重型制品包装</td><td>冶金制品、重型机械、武器装备等重、大型制品防锈包装</td></tr></table>

表A.1 常用气相防锈包装材料（续）  

<table><tr><td>种类</td><td>名称</td><td>组成</td><td>特点</td><td>主要用途</td></tr><tr><td rowspan="3">膜类</td><td>气相防锈拉伸薄膜</td><td>拉伸薄膜内含VCI</td><td>除具有气相防锈功能外,还有拉伸回缩功能、自粘功能,缠绕后可形成自密封空间并使制品紧固不松散</td><td>用于贴体缠绕防锈包装</td></tr><tr><td>气相防锈热收缩膜</td><td>热收缩薄膜内含VCI</td><td>除具有气相防锈塑料薄膜的功能外,还有受热收缩功能,可形成贴体、紧固的自密封空间</td><td>用于需要形成贴体紧固包装的制品</td></tr><tr><td>增强型铝塑复合防锈膜</td><td>塑料膜内含VCI,并复合有增强层和镀铝膜或铝箔</td><td>除具有气相防锈塑料薄膜的功能外,还具有高物理强度和高阻隔性,防潮性更好</td><td>大型、精密机电产品、武器装备等气相防锈和阻隔包装</td></tr><tr><td rowspan="4">剂类</td><td>气相防锈粉</td><td>主要功能成分为VCI的粉末状产品,可装袋或直接使用</td><td>VCI含量高,效果持久,占用空间小,尤其适合局部、小空间和自密封制品防锈</td><td>密闭空间或局部增强防锈</td></tr><tr><td>气相防锈片(丸)</td><td>主要功能成分为VCI的片状或丸状产品</td><td>VCI含量高,效果持久,占用空间小,易去除,尤其适合局部、小空间防锈</td><td>密闭空间或局部增强防锈</td></tr><tr><td>可喷型气相防锈粉</td><td>主要功能成分为VCI的极细粉末状产品</td><td>VCI含量高,效果持久,占用空间小,可用喷枪等设备喷洒,尤其适合管道等制品内腔防锈</td><td>管道、容器等制品内腔防锈</td></tr><tr><td>气相防锈干燥剂</td><td>主要功能成分包含VCI和干燥剂的粒状、粉末状或片状产品</td><td>具有干燥和吸湿功能,能够同时提供气相防锈保护和吸收空间内的水分</td><td>用于厂内工序间临时存放的制品防锈,和产品储运过程中的辅助防锈,包括包装内部小空余空间防锈</td></tr><tr><td rowspan="2">液类</td><td>水基气相防锈液</td><td>水中溶有VCI</td><td>具有接触和气相防锈功能,无易燃易爆危险,去除时不需专门的脱脂清洗</td><td>机械加工工序间短期防锈、制品清洗后的表面防锈、管道或内腔防锈、试压防锈</td></tr><tr><td>气相防锈油</td><td>油中溶有VCI</td><td>具有接触和气相防锈功能,和防锈油、润滑油有一定相容性,无水带来的锈蚀风险</td><td>减速箱等自封闭系统以及密封包装内的加强防锈</td></tr></table>

表A.1 常用气相防锈包装材料（续）  

<table><tr><td>种类</td><td>名称</td><td>组成</td><td>特点</td><td>主要用途</td></tr><tr><td rowspan="4">缓冲类</td><td>气相防锈泡沫</td><td>泡沫内含 VCI</td><td>具有气相防锈和缓冲、减震、包裹功能</td><td>衬垫、填充或包裹制品尖锐部位防锈</td></tr><tr><td>气相防锈珍珠棉</td><td>珍珠棉内含 VCI</td><td>具有气相防锈和缓冲、减震、包裹功能，清洁，易于回收再利用</td><td>电子元器件、仪器仪表等的缓冲防锈包装</td></tr><tr><td>气相防锈气泡垫</td><td>塑料气泡垫内含 VCI</td><td>具有气相防锈和缓冲、减震、包裹功能，清洁，易于回收再利用</td><td>电子元器件、仪器仪表等的缓冲防锈包装</td></tr><tr><td>气相防锈中空板</td><td>塑料中空板内含 VCI</td><td>具有气相防锈和缓冲、减震功能，清洁、防潮，易于回收再利用</td><td>汽车零部件等的隔离、衬垫缓冲防锈包装</td></tr><tr><td rowspan="3">其他</td><td>气相防锈棒</td><td>棒状基材中含 VCI</td><td>长条状，可连接成所需长度</td><td>管状制品内腔防锈</td></tr><tr><td>气相防锈发散体</td><td>盘形装置内装 VCI 或 含有 VCI 的材料</td><td>占用空间小，气相防锈效果持久，使用方便，易于更换</td><td>电控柜、箱等相对自密封空间制品防锈</td></tr><tr><td>气相防锈布</td><td>布或复合布内含 VCI</td><td>具有气相防锈功能，柔软、轻便，不损伤制品表面，美观，可重复使用</td><td>序间和成品防锈包装、长期封存包装</td></tr></table>

# 附录B（规范性）适应性试验方法

# B.1 试验目的

根据制品的实际防锈包装方式，在特定环境条件下进行气相防锈包装材料与制品表面接触和非接触加速腐蚀试验，以评价气相防锈包装材料与制品的适应性。

# B.2 试验件

用于试验的制品。当不能用完整的制品进行试验时，采用制品有代表性的部分。若不能使用制品或制品的代表性部分，可用同种材料、同样表面处理工艺制备的试片代替。

# B.3 包装件

使用所需的气相防锈包装材料，根据实际防锈包装方式和要求包装试验件后形成的试验对象。

# B.4 试验仪器、材料

试验仪器、材料如下：

——干燥箱或气候试验箱：干燥箱应符合GB/T30435要求，气候试验箱应能控制箱内温度  $(60\pm 2)^{\circ}C$  、相对湿度  $(90\pm 3)\%$  ；——干燥器：根据包装件的大小和放置方式选择适宜的干燥器及辅助器件；——甘油水溶液：质量分数为  $35\%$  ；——气相防锈包装材料：根据实际防锈包装要求选取所需规格和数量。

# B.5 试验步骤

B.5.1 用于试验的试验件是制品正常表面状态，否则根据制品防锈包装工艺和表面质量要求对试验件进行清洁、防锈、干燥等处理。B.5.2 按照实际防锈包装方式和要求，用气相防锈包装材料和试验件组装包装件。B.5.3 干燥器内加入深度不低于  $10\mathrm{mm}$  的甘油水溶液。B.5.4 根据实际包装状态或要求将包装件吊挂或放置于干燥器内支撑板上，包装件底部距液面不低于  $10\mathrm{mm}$  。B.5.5 在干燥器磨口处涂抹少量凡士林，盖上盖旋转使其分布均匀，用胶粘带分3处固定盖子。B.5.6 把密封后的干燥器放入已加热到  $(60\pm 2)^{\circ}C$  的干燥箱内  $72\mathrm{h}$  。B.5.7 如包装件不能放入干燥器，则将包装件放置在气候试验箱中进行试验，控制箱内温度在  $(60\pm 2)^{\circ}C$  、相对湿度  $(90\pm 3)\%$  ，保持  $72\mathrm{h}$  ，试验结束。B.5.8 取出包装件，拆开包装，立即观察试验件和包装材料的变化。若试验件表面涂有防锈油或其他暂时性涂层，影响结果观察和评定时将其清除后观察。

# B.6 试验结果评定

试验结果符合以下对应现象判定为适应：

a) 试验件金属表面无明显变色和锈蚀；b) 气相防锈包装材料无明显剥离等变化；c) 塑料、橡胶等非金属材料无分层、脆化、变形、变色或龟裂；d) 试验件表面虽有轻微的沉积物，但可用乙醇去除。

File: new_db/化学品法规md/国家标准/混合气体的分类 第2部分：腐蚀性分类.md
# 中华人民共和国国家标准

GB/T 34710.2—2018

# 混合气体的分类第2部分：腐蚀性分类

Classification of the mixture gas—Part 2: Corrosive classification

# 中华人民共和国国家质量监督检验检疫总局 发布 中国国家标准化管理委员会

# 前言

GB/T34710《混合气体的分类》暂分为以下几部分：

第1部分：毒性分类；第2部分：腐蚀性分类；第3部分：可燃性分类。

本部分为GB/T34710的第2部分。

本部分按照GB/T1.1—2009给出的规则起草。

本部分由中国石油和化学工业联合会提出。

本部分由全国气体标准化技术委员会混合气体分技术委员会（SAC/TC206/SC2）归口。

本部分起草单位：杭州新世纪混合气体有限公司、中国工业气体工业协会、中昊光明化工研究设计院有限公司、北京氨普北分气体工业有限公司。

本部分主要起草人：张春干、孙福楠、赵俊秀、张金波。

# 混合气体的分类第2部分：腐蚀性分类

# 1范围

GB/T34710的本部分规定了混合气体腐蚀性的分类方法。本部分适用于混合气体的腐蚀性分类。

# 2术语和定义

下列术语和定义适用于本文件。

2.1

腐蚀性气体 corrosive gas

能使人体活组织（眼睛、皮肤和黏膜）破坏或者损害的气体。

2.2

刺激性气体 excitant gas

能使人体活组织（眼睛、皮肤和黏膜）发生暂时性反应的气体。

# 3符号

下列符号适用于本文件。

$\mathrm{C}^+$  ：强腐蚀性组分；

C：腐蚀性组分；

i：刺激性组分；

nc：非腐蚀性组分；

$L_{\mathrm{C}^{+}}$  ：强腐蚀性混合气体的体积分数下限值；

$L_{\mathrm{C}}$  ：腐蚀性混合气体的体积分数下限值；

$L_{\mathrm{i}}$  ：刺激性混合气体的体积分数下限值。

# 4纯组分气体的腐蚀性类别

部分纯组分气体的腐蚀性类别参照附录A。

# 5混合气体的腐蚀性分类及判定

# 5.1分类

混合气体的腐蚀性分为以下四类：- 强腐蚀性；- 腐蚀性；

刺激性；非腐蚀性、非刺激性。

# 5.2 腐蚀性数据表

混合气体的腐蚀性数据见表1：

表1腐蚀性数据表  

<table><tr><td rowspan="2">腐蚀性下限</td><td colspan="3">纯组分气的腐蚀性类别</td></tr><tr><td>C+</td><td>C</td><td>i</td></tr><tr><td>Lc+(体积分数)/10-2</td><td>1</td><td>—</td><td>—</td></tr><tr><td>Lc+(体积分数)/10-2</td><td>0.2</td><td>5</td><td>—</td></tr><tr><td>Li+(体积分数)/10-2</td><td>0.02</td><td>0.5</td><td>5</td></tr></table>

# 5.3 只含一种腐蚀性组分的混合气体的腐蚀性判定

5.3.1 首先参照附录A表A.1，确认混合气体中该组分的腐蚀性类别。

5.3.2 根据混合气体中该组分的体积分数，对照表1，确定混合气体的腐蚀性：

a）当含有一种强腐蚀性组分时，如果该组分的体积分数大于或等于  $1\times 10^{- 2}$  时，则该混合气体的类别为强腐蚀性；如果该组分的体积分数小于  $1\times 10^{- 2}$  且大于或等于  $0.2\times 10^{- 2}$  时，则该混合气体的类别为腐蚀性；如果该组分的体积分数小于  $0.2\times 10^{- 2}$  且大于或等于  $0.02\times 10^{- 2}$  时，则该混合气体的类别为刺激性；如果该组分的体积分数小于  $0.02\times 10^{- 2}$  时，则该混合气体的类别为非刺激性。b）当含有一种腐蚀性组分时，如果该组分的体积分数大于或等于  $5\times 10^{- 2}$  时，则该混合气体的类别为腐蚀性；如果该组分的体积分数小于  $5\times 10^{- 2}$  且大于或等于  $0.5\times 10^{- 2}$  时，则该混合气体的类别为刺激性；如果该组分的体积分数小于  $0.5\times 10^{- 2}$  ，则该混合气体的类别为非刺激性。c）当含有一种刺激性组分时，如果该组分的体积分数大于或等于  $5\times 10^{- 2}$  时，则该混合气体的类别为刺激性；如果该组分的体积分数小于  $5\times 10^{- 2}$  时，则该混合气体的类别为非刺激性。

5.3.3 实例：

a）判定氨含量为  $6\times 10^{- 2}$  （体积分数）、其余为氮气的混合气体的腐蚀性类别。b）参照附录A表A.1，氨的腐蚀性类别为C。c）混合气体中氨含量为  $6\times 10^{- 2}$  （体积分数），对照表1的C列，按照5.3.2b），因此该混合气被判定为腐蚀性混合气。

# 5.4 含有多种腐蚀性组分的混合气体的腐蚀性判定

# 5.4.1 强腐蚀性的判定步骤与实例

5.4.1.1 首先参照附录A表A.1，确认混合气体中含有强腐蚀性的组分气体。

5.4.1.2 按式（1），计算  $x_{\mathrm{C}^{+}}$

$$
x_{\mathrm{C}^{+}} = \Sigma \left(\frac{\phi_{\mathrm{C}^{+}}}{L_{\mathrm{C}^{+}}}\right)
$$

式中：

$\phi_{\mathrm{C}^{+}}$  ——每一种强腐蚀性组分的体积分数； $L_{\mathrm{C}^{+}}$  ——强腐蚀性混合气体的体积分数下限值，按照表  $1,L_{\mathrm{C}^{+}} = 1\times 10^{- 2}$  （体积分数）。

5.4.1.3 当  $x_{\mathrm{C}^{+}}$  大于或等于1时，判定该混合气体为强腐蚀性混合气体，当  $x_{\mathrm{C}^{+}}$  小于1时，按5.4.2或5.4.3执行。

5.4.1.4 实例：

a）判定氟化氢含量为  $0.5\times 10^{- 2}$  （体积分数）、氟含量为  $0.6\times 10^{- 2}$  （体积分数），其余为氮气的混合气体的腐蚀性类别。b）参照附录A表A.1，氟化氢的腐蚀性类别为  $\mathrm{C}^+$  、氟的腐蚀性类别也为  $\mathrm{C}^+$  。

c）按式（1）计算数值  $x_{\mathrm{C}^{+}}$

$$
x_{\mathrm{C}^{+}} = \Sigma \left(\frac{\phi_{\mathrm{C}^{+}}}{L_{\mathrm{C}^{+}}}\right) = \frac{0.5\times 10^{-2}}{1\times 10^{-2}} +\frac{0.6\times 10^{-2}}{1\times 10^{-2}} = 1.1
$$

d）因  $x_{\mathrm{C}^{+}}$  大于1，按5.4.1.3判定该混合气体为强腐蚀性混合气体。

# 5.4.2 腐蚀性的判定步骤与实例

5.4.2.1首先参照附录A表A.1，确认混合气体中含有强腐蚀性、腐蚀性等多种组分气体。

5.4.2.2 按式（2），计算数值  $x_{\mathrm{C}}$

$$
x_{\mathrm{C}} = \Sigma \left(\frac{\phi_{\mathrm{C}^{+}}}{L_{\mathrm{C}^{+}}} +\frac{\phi_{\mathrm{C}}}{L_{\mathrm{C}^{2}}}\right) \tag{2}
$$

式中：

$\phi_{\mathrm{C}}$  每种腐蚀性组分的体积分数； $L_{\mathrm{C1}}$  ——强腐蚀性混合气体的体积分数下限值，按照表  $1,L_{\mathrm{C1}} = 0.2\times 10^{- 2}$  （体积分数）； $L_{\mathrm{C2}}$  ——腐蚀性混合气体的体积分数下限值，按照表  $1,L_{\mathrm{C2}} = 5\times 10^{- 2}$  （体积分数）。

5.4.2.3当  $x_{\mathrm{C}}$  大于或等于1时，判定该混合气体为腐蚀性混合气体，当  $x_{\mathrm{C}}$  小于1时，按5.4.3执行。

5.4.2.4 实例：

a）判定氟化氢含量为  $0.1\times 10^{- 2}$  （体积分数）、氯气含量为  $0.1\times 10^{- 2}$  （体积分数）、光气含量为  $2\times 10^{- 2}$  （体积分数）、氰化氢含量为  $3\times 10^{- 2}$  （体积分数）、其余为氮气的混合气体的腐蚀性类别。b）参照附录A表A.1，氟化氢的腐蚀性类别为  $\mathrm{C}^+$  、氯气的腐蚀性类别为  $\mathrm{C}^+$  、光气的腐蚀性类别为  $\mathrm{C}$  。c）按式（1）计算数值  $x_{\mathrm{C}^{+}}$

$$
x_{\mathrm{C}^{+}} = \Sigma \left(\frac{\phi_{\mathrm{C}^{+}}}{L_{\mathrm{C}^{+}}}\right) = \frac{0.1\times 10^{-2}}{1\times 10^{-2}} +\frac{0.1\times 10^{-2}}{1\times 10^{-2}} = 0.2
$$

d）因  $x_{\mathrm{C}^{+}}$  小于1，按式（2），计算数值  $x_{\mathrm{C}}$

$$
x_{\mathrm{C}} = \Sigma \left(\frac{\phi_{\mathrm{C}^{+}}}{L_{\mathrm{C}^{+}}} +\frac{\phi_{\mathrm{C}}}{L_{\mathrm{C}^{2}}}\right) = \frac{0.1\times 10^{-2}}{0.2\times 10^{-2}} +\frac{0.1\times 10^{-2}}{0.2\times 10^{-2}} +\frac{2\times 10^{-2}}{5\times 10^{-2}} = 1.4
$$

e）因  $x_{\mathrm{C}}$  大于1，按5.4.2.3判定该混合气体为腐蚀性混合气体。

# 5.4.3 刺激性的判定步骤与实例

5.4.3.1首先参照附录A表A.1，确认混合气体中含有强腐蚀性、腐蚀性、刺激性等多种组分气体。

5.4.3.2 按式（3），计算数值  $x_{\mathrm{C}^{+}}$

$$
x_{\mathrm{C}^{+}} = \Sigma \left(\frac{\phi_{\mathrm{C}^{+}}}{L_{\mathrm{il}}} +\frac{\phi_{\mathrm{C}}}{L_{\mathrm{il}}} +\frac{\phi_{\mathrm{i}}}{L_{\mathrm{is}}}\right) \tag{3}
$$

式中：

$\phi_{\mathrm{i}}$  ——每种刺激性组分的体积分数； $L_{\mathrm{il}}$  ——强腐蚀性混合气体的体积分数下限值，按照表  $1,L_{\mathrm{il}} = 0.02\times 10^{- 2}$  （体积分数）； $L_{\mathrm{il}}$  ——腐蚀性混合气体的体积分数下限值，按照表  $1,L_{\mathrm{il}} = 0.5\times 10^{- 2}$  （体积分数）；

$L_{\mathrm{B}}$  ——刺激性混合气体的体积分数下限值，按照表  $1, L_{\mathrm{B}} = 5 \times 10^{- 2}$  （体积分数）。

5.4.3.3 当  $x_{\mathrm{C}_1}$  大于或等于 1 时，判定该混合气体为刺激性混合气体，当  $x_{\mathrm{C}_1}$  小于 1 时为非刺激性。

5.4.3.4 实例：

a）判定氯气含量为  $0.01 \times 10^{- 2}$  （体积分数）、光气含量为  $0.4 \times 10^{- 2}$  （体积分数）、氰化氢含量为  $3 \times 10^{- 2}$  （体积分数），其合为氮气的混合气体的腐蚀性类别。b）参照附录 A 表 A.1，氯气的腐蚀性类别为  $\mathrm{C}^+$  、光气的腐蚀性类别为 C、氰化氢的腐蚀性类别为 i。c）按式（1）计算数值  $x_{\mathrm{C}^+}$  ：

$$
x_{\mathrm{C}^{+}} = \Sigma \left(\frac{\phi_{\mathrm{C}^{+}}}{L_{\mathrm{C}^{+}}}\right) = \frac{0.01 \times 10^{-2}}{1 \times 10^{-2}} = 0.01
$$

d）因  $x_{\mathrm{C}^+}$  小于 1，按式（2），计算数值  $x_{\mathrm{C}}$

$$
x_{\mathrm{C}} = \Sigma \left(\frac{\phi_{\mathrm{C}^{+}}}{L_{\mathrm{C}^{1}}} + \frac{\phi_{\mathrm{C}}}{L_{\mathrm{C}^{2}}}\right) = \frac{0.01 \times 10^{-2}}{0.2 \times 10^{-2}} + \frac{0.4 \times 10^{-2}}{5 \times 10^{-2}} = 0.13
$$

e）因  $x_{\mathrm{C}}$  小于 1，按式（3），计算数值  $x_{\mathrm{C}_1}$

$$
x_{\mathrm{C}_1} = \Sigma \left(\frac{\phi_{\mathrm{C}^{+}}}{L_{\mathrm{il}}} + \frac{\phi_{\mathrm{C}}}{L_{\mathrm{il}}} + \frac{\phi_{\mathrm{i}}}{L_{\mathrm{il}}}\right) = \frac{0.01 \times 10^{-2}}{0.02 \times 10^{-2}} + \frac{0.4 \times 10^{-2}}{0.5 \times 10^{-2}} + \frac{3 \times 10^{-2}}{5 \times 10^{-2}} = 1.9
$$

f）因  $x_{\mathrm{C}_1}$  大于 1，按 5.4.3.3 判定该混合气体为刺激性混合气体。

# 附录A（资料性附录）部分纯气的腐蚀性类别

部分纯气的腐蚀性类别见表A.1。

表A.1 部分纯气的腐蚀性类别  

<table><tr><td>序号</td><td>气体中文名称</td><td>气体英文名称</td><td>CAS号</td><td>UN号</td><td>腐蚀性类别</td></tr><tr><td>1</td><td>氨气</td><td>Ammonia</td><td>7664-41-7</td><td>1005</td><td>C</td></tr><tr><td>2</td><td>五氟化锑</td><td>Antimony pentafluoride</td><td>7783-70-2</td><td>1732</td><td>C+</td></tr><tr><td>3</td><td>砷化氢</td><td>Arsine</td><td>7784-42-1</td><td>2188</td><td>nc</td></tr><tr><td>4</td><td>双(三氟甲基)过氧化氢</td><td>Bis-(trifluoromethyl) peroxid</td><td>—</td><td>—</td><td>nc</td></tr><tr><td>5</td><td>三氯化硼</td><td>Boron trichloride</td><td>10294-34-5</td><td>1741</td><td>C</td></tr><tr><td>6</td><td>三氟化硼</td><td>Boron trifluoride</td><td>7637-07-2</td><td>1008</td><td>C+</td></tr><tr><td>7</td><td>五氟化溴</td><td>Bromine pentafluoride</td><td>7789-30-2</td><td>1745</td><td>C+</td></tr><tr><td>8</td><td>三氟化溴</td><td>Bromine trifluoride</td><td>7787-71-5</td><td>1746</td><td>C+</td></tr><tr><td>9</td><td>溴丙酮</td><td>Bromoacetone</td><td>598-31-2</td><td>1569</td><td>C</td></tr><tr><td>10</td><td>1,3丁二烯</td><td>Buta-1,1,3-diene (inhibited)</td><td>106-99-0</td><td>—</td><td>nc</td></tr><tr><td>11</td><td>一氧化碳</td><td>Carbon monoxide</td><td>630-08-0</td><td>1016</td><td>nc</td></tr><tr><td>12</td><td>硫化羰</td><td>Carbonyl sulfide</td><td>463-581-1</td><td>2204</td><td>nc</td></tr><tr><td>13</td><td>碳酰氟</td><td>Carbonyl fluoride</td><td>353-50-4</td><td>—</td><td>C+</td></tr><tr><td>14</td><td>氯气</td><td>Chlorine</td><td>7782-50-5</td><td>1017</td><td>C+</td></tr><tr><td>15</td><td>五氟化氯</td><td>Chlorine pentafluoride</td><td>13637-63-3</td><td>2548</td><td>C+</td></tr><tr><td>16</td><td>三氟化氯</td><td>Chlorine trifluoride</td><td>7790-91-2</td><td>1749</td><td>C+</td></tr><tr><td>17</td><td>氯甲烷</td><td>Chloromethane</td><td>74-87-3</td><td>1063</td><td>nc</td></tr><tr><td>18</td><td>三氟氯乙烯</td><td>Chlorotrifluoroethylene</td><td>79-38-9</td><td>1082</td><td>nc</td></tr><tr><td>19</td><td>氰</td><td>Cyanogen</td><td>460-19-5</td><td>1026</td><td>i</td></tr><tr><td>20</td><td>氯化氰</td><td>Cyanogen chloride</td><td>506-17-4</td><td>1589</td><td>C</td></tr><tr><td>21</td><td>环丙烷</td><td>Cyclopropane</td><td>75-19-4</td><td>1027</td><td>nc</td></tr><tr><td>22</td><td>氯化氘</td><td>Deuterium chloride</td><td>7698-05-7</td><td>1789</td><td>C</td></tr><tr><td>23</td><td>氟化氘</td><td>Deuterium fluoride</td><td>14333-26-7</td><td></td><td>C+</td></tr><tr><td>24</td><td>硒化氘</td><td>Deuterium selenide</td><td>13536-95-3</td><td>2202</td><td>i</td></tr><tr><td>25</td><td>重硫化氘</td><td>Deuterium sulfide</td><td>13536-94-2</td><td>1053</td><td>i</td></tr><tr><td>26</td><td>乙硼烷</td><td>Diborane</td><td>19287-45-7</td><td>1911</td><td>nc</td></tr><tr><td>27</td><td>二溴二氟甲烷</td><td>Dibromodifluoromethane</td><td>75-61-6</td><td>1941</td><td>nc</td></tr><tr><td>28</td><td>二氯(2-氯乙烯基)胂</td><td>Dichloro(2-chlorovinyl)arsine</td><td>541-25-3</td><td>—</td><td>C+</td></tr><tr><td>29</td><td>二氯硅烷</td><td>Dichlorosilane</td><td>4109-96-0</td><td>2189</td><td>C</td></tr></table>

表A.1（续）  

<table><tr><td>序号</td><td>气体中文名称</td><td>气体英文名称</td><td>CAS号</td><td>UN号</td><td>腐蚀性类别</td></tr><tr><td>30</td><td>二乙基锌</td><td>Diethylzinc</td><td>557-20-0</td><td>—</td><td>nc</td></tr><tr><td>31</td><td>二甲胺</td><td>Dimethylamine</td><td>124-40-3</td><td>1032</td><td>C</td></tr><tr><td>32</td><td>二甲基甲硅烷</td><td>Dimethylsilane</td><td>1111-74-6</td><td>—</td><td>nc</td></tr><tr><td>33</td><td>双光气</td><td>Diphosgene</td><td>503-38-8</td><td>1076</td><td>C</td></tr><tr><td>34</td><td>乙基二氯胂</td><td>Ethyldichloroarsine</td><td>598-14-1</td><td>—</td><td>C</td></tr><tr><td>35</td><td>环氧乙烷</td><td>Ethylene oxide</td><td>75-21-8</td><td>1040</td><td>i</td></tr><tr><td>36</td><td>氟</td><td>Fluorine</td><td>7782-41-4</td><td>1045</td><td>C+</td></tr><tr><td>37</td><td>乙基氟</td><td>Fluoroethane</td><td>533-36-6</td><td>—</td><td>nc</td></tr><tr><td>38</td><td>锗烷</td><td>Germane</td><td>7782-65-2</td><td>2192</td><td>nc</td></tr><tr><td>39</td><td>七氟丁腈</td><td>Heptafluorobutyronitrile</td><td>375-00-8</td><td>—</td><td>nc</td></tr><tr><td>40</td><td>六氟丙酮</td><td>Hexafluoroacetone</td><td>684-16-2</td><td>2420</td><td>C</td></tr><tr><td>41</td><td>六氟环丁烯</td><td>Hexafluorocyclobutene</td><td>697-11-0</td><td>—</td><td>nc</td></tr><tr><td>42</td><td>溴化氢</td><td>Hydrogen bromide</td><td>10035-10-6</td><td>1048</td><td>C</td></tr><tr><td>43</td><td>氯化氢</td><td>Hydrogen chloride</td><td>7647-01-0</td><td>1050</td><td>C</td></tr><tr><td>44</td><td>氰化氢</td><td>Hydrogen cyanide</td><td>74-90-8</td><td>1051</td><td>i</td></tr><tr><td>45</td><td>氟化氢</td><td>Hydrogen fluoride</td><td>7664-39-3</td><td>1052</td><td>C+</td></tr><tr><td>46</td><td>碘化氢</td><td>Hydrogen iodide</td><td>10034-85-2</td><td>2197</td><td>C</td></tr><tr><td>47</td><td>硒化氢</td><td>Hydrogen selenide</td><td>07783-07-5</td><td>2202</td><td>i</td></tr><tr><td>48</td><td>硫化氢</td><td>Hydrogen sulfide</td><td>7647-01-0</td><td>1050</td><td>i</td></tr><tr><td>49</td><td>五氟化碘</td><td>Lodine pentafluoride</td><td>7783-66-6</td><td>2495</td><td>C+</td></tr><tr><td>50</td><td>三氟碘甲烷</td><td>Iodotrifluoromethane</td><td>2314-97-8</td><td>—</td><td>nc</td></tr><tr><td>51</td><td>甲基溴</td><td>Methyl bromide</td><td>74-83-9</td><td>1062</td><td>i</td></tr><tr><td>52</td><td>甲硫醇</td><td>Methyl mercaptan</td><td>74-93-1</td><td>1064</td><td>i</td></tr><tr><td>53</td><td>甲基乙烯醚</td><td>Methyl vinyl ether (inhibited)</td><td>107-25-5</td><td>—</td><td>nc</td></tr><tr><td>54</td><td>二氯甲基胂</td><td>Methyldichloroarsine</td><td>—</td><td>—</td><td>C+</td></tr><tr><td>55</td><td>甲基硅烷</td><td>Methylsilane</td><td>992-94-9</td><td>—</td><td>nc</td></tr><tr><td>56</td><td>乙胺</td><td>Monoethylamine</td><td>75-04-7</td><td>1036</td><td>C</td></tr><tr><td>57</td><td>甲胺</td><td>Monomethylamine</td><td>74-89-5</td><td>1061</td><td>C</td></tr><tr><td>58</td><td>芥子气</td><td>Mustard gas</td><td>505-60-2</td><td>—</td><td>C+</td></tr><tr><td>59</td><td>羰基镍</td><td>Nickel carbonyl</td><td>13463-39-3</td><td>1259</td><td>nc</td></tr><tr><td>60</td><td>一氧化氮</td><td>Nitrit oxide</td><td>10102-43-9</td><td>1070</td><td>C</td></tr><tr><td>61</td><td>二氧化氮</td><td>Nitrogen dioxide</td><td>10102-44-0</td><td>1067</td><td>C</td></tr><tr><td>62</td><td>三氟化氮</td><td>Nitrogen trifluoride</td><td>7783-54-2</td><td>2451</td><td>i</td></tr><tr><td>63</td><td>三氧化二氮</td><td>Nitrogen trioxide</td><td>10544-73-7</td><td>2421</td><td>C</td></tr><tr><td>64</td><td>亚硝酰氯</td><td>Nitrosyl chloride</td><td>2696-92-6</td><td>1069</td><td>C+</td></tr></table>

表A.1（续）  

<table><tr><td>序号</td><td>气体中文名称</td><td>气体英文名称</td><td>CAS号</td><td>UN号</td><td>腐蚀性类别</td></tr><tr><td>65</td><td>二氧化氧化</td><td>Oxygen difluoride</td><td>7783-41-7</td><td>2190</td><td>C+</td></tr><tr><td>66</td><td>臭氧</td><td>Ozone</td><td>10028-15-6</td><td>—</td><td>i</td></tr><tr><td>67</td><td>戊硼烷</td><td>Pentaborane</td><td>19624-22-7</td><td>1380</td><td>nc</td></tr><tr><td>68</td><td>五氟丙腈</td><td>Pentafluoropropionitrile</td><td>422-04-8</td><td>—</td><td>nc</td></tr><tr><td>69</td><td>全氟2丁烯</td><td>Perfluorobut-2-ene</td><td>360-89-4</td><td>—</td><td>nc</td></tr><tr><td>70</td><td>二氯代苯肼</td><td>Phenylcarbylamine chloride</td><td>622-44-6</td><td>—</td><td>C</td></tr><tr><td>71</td><td>光气</td><td>Phosgene</td><td>75-44-5</td><td>1076</td><td>C</td></tr><tr><td>72</td><td>磷化氢</td><td>Phosphine</td><td>7803-51-2</td><td>2199</td><td>nc</td></tr><tr><td>73</td><td>五氟化磷</td><td>Phosphorus entafluoride</td><td>07647-19-0</td><td>2198</td><td>C+</td></tr><tr><td>74</td><td>三氟化磷</td><td>Phosphorus trifluoride</td><td>7783-55-3</td><td>3308</td><td>C+</td></tr><tr><td>75</td><td>环氧丙烷</td><td>Propylene oxide</td><td>75-56-9</td><td>1951</td><td>i</td></tr><tr><td>76</td><td>硅烷</td><td>Silane</td><td>7803-62-5</td><td>2203</td><td>nc</td></tr><tr><td>77</td><td>四氟化硅</td><td>Silicon tetrafluoride</td><td>7783-51-1</td><td>1859</td><td>C+</td></tr><tr><td>78</td><td>四氯化硅</td><td>Silicon tetrachloride</td><td>10026-04-7</td><td>1818</td><td>C</td></tr><tr><td>79</td><td>锑化氢</td><td>Stibine</td><td>7803-52-3</td><td>2676</td><td>nc</td></tr><tr><td>80</td><td>二氧化硫</td><td>Sulfur dioxide</td><td>7446-09-5</td><td>1079</td><td>C</td></tr><tr><td>81</td><td>四氟化硫</td><td>Sulfur tetrafluoride</td><td>7783-60-0</td><td>2418</td><td>C+</td></tr><tr><td>82</td><td>硫酰氟</td><td>Sulfuryl fluoride</td><td>2699-79-8</td><td>2191</td><td>nc</td></tr><tr><td>83</td><td>四乙基铅</td><td>Tetraethyllead</td><td>78-00-2</td><td>1649</td><td>nc</td></tr><tr><td>84</td><td>四氟肼</td><td>Tetrafluorohydrazine</td><td>10036-47-2</td><td>—</td><td>C+</td></tr><tr><td>85</td><td>四甲基铅</td><td>Tetramethyllead</td><td>75-74-1</td><td>—</td><td>nc</td></tr><tr><td>86</td><td>三乙基铅</td><td>Triethylaluminium</td><td>97-93-8</td><td>42022</td><td>nc</td></tr><tr><td>87</td><td>三乙基硼</td><td>Triethylborane</td><td>97-94-9</td><td>—</td><td>nc</td></tr><tr><td>88</td><td>三氟乙腈</td><td>Trifluoroacetonitrile</td><td>353-85-5</td><td>—</td><td>i</td></tr><tr><td>89</td><td>三氟乙烯</td><td>Trifluoroethylene</td><td>359-11-5</td><td>1954</td><td>nc</td></tr><tr><td>90</td><td>三甲胺</td><td>Trimethylamine</td><td>75-50-3</td><td>1083</td><td>C</td></tr><tr><td>91</td><td>三甲基硅烷</td><td>Trimethylsilane</td><td>993-07-7</td><td>—</td><td>nc</td></tr><tr><td>92</td><td>三甲基锑</td><td>Trimethylstilbine</td><td>594-10-5</td><td>—</td><td>nc</td></tr><tr><td>93</td><td>六氟化钨</td><td>Tungsten hexafluoride</td><td>7783-82-6</td><td>2196</td><td>C</td></tr><tr><td>94</td><td>六氟化铀</td><td>Uranium hexafluoride</td><td>7783-81-5</td><td>2978</td><td>C</td></tr><tr><td>95</td><td>溴乙烯</td><td>Vinylbromide (inhibited)</td><td>393-60-2</td><td>1085</td><td>nc</td></tr><tr><td>96</td><td>氯乙烯</td><td>Vinylchloride (inhibited)</td><td>75-01-4</td><td>1086</td><td>nc</td></tr><tr><td>97</td><td>氟乙烯</td><td>Vinylfluoride (inhibited)</td><td>75-02-5</td><td>1860</td><td>nc</td></tr></table>

中华人民共和国国家标准混合气体的分类第2部分：腐蚀性分类GB/T 34710.2—2018

中国标准出版社出版发行北京市朝阳区和平里西街甲2号（100029）北京市西城区三里河北街16号（100045）

网址：www.spc.org.cn服务热线：400- 168- 00102018年2月第一版

版权专有 侵权必究

File: new_db/化学品法规md/国家标准/锂电池组危险货物危险特性检验安全规范.md
# 中华人民共和国国家标准

GB 19521.11—2005

# 锂电池组危险货物危险特性检验安全规范

Safety code for inspection of hazardous properties for dangerous goods of lithium batteries

# 中华人民共和国国家质量监督检验检疫总局中国国家标准化管理委员会

发布

# 前言

本标准第4章和第5章为强制性的，其余为推荐性的。

本标准与联合国《关于危险货物运输的建议书规章范本》（第13修订版)和联合国《关于危险货物运输的建议书试验和标准手册》（第4修订版)的一致性程度为非等效，其有关技术内容与上述规章一致，在标准文本格式上按GB/T1.1—2000做了编辑性修改。

本标准由全国危险化学品管理标准化技术委员会(SAC/TC251)提出并归口。

本标准负责起草单位：国家质量监督检验检疫总局危险品中心实验室。

本标准参加起草单位：天津出入境检验检疫局、亚太地区危险品协会、江南大学。

本标准主要起草人：王利兵、高伟平、李宁涛、刘军、李德泉、赵好力宝。

本标准为首次制订。

# 锂电池组危险货物危险特性检验安全规范

# 1 范围

本标准规定了锂离子电池或电池组危险货物的要求、试验和检验规则。本标准适用于锂离子电池或电池组危险货物危险特性的检验。

# 2 规范性引用文件

下列文件中的条款通过本标准的引用而成为本标准的条款。凡是注日期的引用文件，其随后所有的修改单(不包括勘误的内容)或修订版均不适用于本标准，然而，鼓励根据本标准达成协议的各方研究是否可使用这些文件的最新版本。凡是不注日期的文件，其最新版本适用于本标准。

GB19458 危险货物危险特性检验安全规范 通则IEC60050（482）国际电工词汇第482部分：原电池和蓄电池及蓄电池组联合国《关于危险货物运输的建议书规章范本》（第13修订版）联合国《关于危险货物运输的建议书试验和标准手册》（第4修订版）

# 3 术语和定义

联合国《关于危险货物运输的建议书试验和标准手册》（第4修订版)及IEC60050（482）确立的以及下列术语和定义适用于本标准。

3.1

# 合计锂含量 aggregate lithium content

指组成电池组的各个电池的锂含量克数之和。

3.2

循环 cycle

指对可再充电电池或电池组完全充电和完全放电的一个程序。

3.3

解体 disassembly

指泄漏或破裂使电池或电池组任何部分的固体物质穿过放在离电池或电池组  $25\mathrm{cm}$  处的丝网筛（直径  $0.25\mathrm{mm}$  的软铝丝，铝丝网络密度  $6\sim 7$  条  $\mathrm{cm}$  ）。

3.4

流出物 effluent

指电池或电池组排气或渗漏时释放出的液体或气体。

3.5

# 第一个交替充电放电循环 first cycle

指完成所有制造工序之后的起始充电放电周期。

3.6

# 完全充电 fully charged

指可再充电的电池或电池组被充电到其设计起始条件。

3.7

# 完全放电 fully discharged

指下述两种情况之一：  ——原电池或电池组被放电到失去其额定电容量的  $100\%$ ;  ——可再充电的电池或电池组被放电到负荷电压小于其起始开路电压的  $2 / 3$ 。

3.8

# 大型电池 large cell

指完全充电时其阳极的锂含量大于  $12\mathrm{g}$  的电池。

3.9

# 大型电池组 large battery

指完全充电时其所有阳极的合计锂含量大于  $500\mathrm{g}$  的电池组。

3.10

# 锂含量 content of lithium

指锂金属或锂合金电池阳极中的锂质量。对于原电池，锂含量是在电池未放电的状态下测量的；对于可再充电电池，锂含量是在电池完全充电的状态下测量的；但如果是锂离子电池，锂含量则是按当量锂含量测量的，其以克为单位的数值按以  $\mathrm{A}\cdot \mathrm{h}$  为单位的额定电容量乘以0.3计算。

3.11

# 锂离子电池或电池组 lithium-ion cell or battery

含有有机溶剂电解质，利用储锂的层间化合物作正极和负极的蓄电池。

3.12

# 原电池或电池组 primary cell or battery

指设计成不能充电或再充电的电池或电池组。

3.13

# 保护装置 protective device

指切断电流流动、阻止电流往一个方向流动或限制电流在一个电路上流动的装置，如保险丝、二极管和电流限制器。

3.14

# 额定电容量 rated capacity

指电池或电池组经受制造商给定的负荷、温度和电压截断点后测得的电容量，单位为  $\mathrm{A}\cdot \mathrm{h}$ 。

3.15

# 短路 short circuit

指电池或电池组的正极和负极之间直接连接，为电流提供一个几乎零阻力的通路。

3.16

# 小型电池组 small battery

指由小型电池组成的、完全充电时其所有电池阳极的合计锂含量不大于  $500\mathrm{g}$  的电池组。

3.17

# 小型电池 small cell

指完全充电时其阳极的锂含量不大于  $12\mathrm{g}$  的电池。

# 4 要求

# 4.1 一般要求

4.1.1 锂电池组危险货物包装上铸印、印刷或粘贴的标记、标志和危险货物彩色标签应准确清晰，符合GB19458有关规定要求。

4.1.2 每一锂电池和电池组装有安全排气装置, 或其设计方式能防止在正常运输条件下猛烈破裂。

4.1.3 每一锂电池和电池组装有防止外部短路的有效装置。

4.1.4 包含并联多个锂电池或电池组系列的每一锂电池组都应有为防止危险发生的反向电流装置(例如二极管、保险丝等)。

# 4.2 试验要求

锂电池和电池组的试验要求见表1。

表1试验项目和试验要求  

<table><tr><td>序号</td><td>试验项目</td><td>试验要求</td></tr><tr><td>T1</td><td>高度模拟、极端温度和短路试验</td><td rowspan="6">1）在试验T1至T6中，没有发生解体或起火；
2）在试验T1、T2和T3中没有发生目测可观察到或导致质量损失超过表2中所示的排气或渗漏，且流出物为毒性、易燃或腐蚀性物质；
3）在试验T3和T6中没有发生目测可观察到或导致质量损失超过表2中所示的排气或渗漏，且流出物为毒性或腐蚀性物质。</td></tr><tr><td>T2</td><td>振动、冲击和短路试验</td></tr><tr><td>T3</td><td>振动、冲击和充电试验</td></tr><tr><td>T4</td><td>内短路试验</td></tr><tr><td>T5</td><td>振动、冲击和低电容电池试验</td></tr><tr><td>T6</td><td>强制放电试验</td></tr></table>

表2 质量分数损失标准  

<table><tr><td>电池或电池组质量/g</td><td>最大质量损失/%</td></tr><tr><td>≤1.0</td><td>0.5</td></tr><tr><td>＞1.0,≤5.0</td><td>0.2</td></tr><tr><td>＞5.0</td><td>0.1</td></tr></table>

# 5 试验

# 5.1 高度模拟、极端温度和短路试验

# 5.1.1 试验设备

本试验需要下列设备: 天平、真空室、电炉、冷冻箱、总电阻不大于  $0.05\Omega$  的导线、热电偶和自动记录毫伏表。

# 5.1.2 试样准备

按联合国《关于危险货物运输的建议书 试验和标准手册》(第4修订版)第38.3.4.1.2要求准备试验样品。

# 5.1.3 试验方法

# 5.1.3.1 高度模拟

电池和电池组在绝对压力  $11.6\mathrm{kPa}$  和温度  $20^{\circ}\mathrm{C}$  下至少存放  $6\mathrm{h}$  。

# 5.1.3.2 极端温度暴露

电池和电池组在温度  $75^{\circ}\mathrm{C}$  下存放至少  $48\mathrm{h}$ , 之后立即在温度  $- 20^{\circ}\mathrm{C}$  下存放至少  $6\mathrm{h}$ , 然后马上在室温下存放至少  $24\mathrm{h}$  。存放在  $75^{\circ}\mathrm{C}$  和存放在  $- 20^{\circ}\mathrm{C}$  之间的时间不得超过  $10\mathrm{min}$  。

# 5.1.3.3 短路

在试验温度  $55^{\circ}\mathrm{C}$  下, 电池和电池组用一根导线连接正极和负极使其经受短路电流。电池和电池组应当用导线连接, 直到表壳温度回到  $55^{\circ}\mathrm{C}$  之后至少  $1\mathrm{h}$  。

# 5.2 振动、冲击和短路试验

# 5.2.1 试验设备

本试验需要下列设备: 振动机、冲击试验装置、总电阻不大于  $0.05\Omega$  的导线、热电偶和自动记录毫伏表。冲击试验装置应符合联合国《关于危险货物运输的建议书 试验和标准手册》(第4修订版)

38.3.4.2.2.1的要求。

# 5.2.2 试样准备

5.2.2 试样准备按联合国《关于危险货物运输的建议书 试验和标准手册》(第4修订版)第38.3.4.2.2要求准备试验样品。

# 5.2.3 试验方法

# 5.2.3.1振动

5.2.3 试验方法5.2.3.1 振动电池和电池组固定地夹在振动机平台上, 紧紧地夹住而没有任何一面变形。施加振幅  $0.8 \mathrm{~mm}$  (总偏移  $1.6 \mathrm{~mm}$  )的简谐振动。频率在  $10 \mathrm{~Hz} \sim 55 \mathrm{~Hz}$  之间按  $1 \mathrm{~Hz} / \mathrm{min}$  变化。对三个互相垂直的电池或电池组安装方位都施加来回的全部振动频率范围, 每一方向所需时间为  $95 \mathrm{~min} \pm 5 \mathrm{~min}$  。如果电池或电池组只有两个对称轴, 则对与每一对称轴垂直的方向进行试验。其中一个振动方向与电极面垂直。

# 5.2.3.2冲击

电池和电池组用坚硬支架紧固在冲击试验装置上，支架支撑着所有安装面。每个电池和电池组经受三次同等大小的冲击，这些冲击沿着与电池或电池组表面正交的三个互相垂直的方向施加。在每次冲击中，电池或电池组的加速方式为：

a）对于小型电池和小型电池组，在开头  $3\mathrm{ms}$  内最小平均加速度是局部重力加速度的75倍，最大加速度是局部重力加速度的  $125\sim 175$  倍；或b）对于大型电池和大型电池组，在最多  $11\mathrm{ms}$  内达到不小于局部重力加速度50倍的最大加速度。

# 5.2.3.3 短路

同5.1.3.3。

# 5.3 振动、冲击和充电试验

# 5.3.1 试验设备

5.3.1 试验设备本试验需要下列设备: 振动机、冲击试验装置、电阻器和伏特计。冲击试验装置应符合联合国《关于危险货物运输的建议书 试验和标准手册》(第4修订版)38.3.4.2.2.1的要求。

# 5.3.2 试样准备

5.3.2 试样准备按联合国《关于危险货物运输的建议书 试验和标准手册》(第4修订版)第38.3.4.3.2要求准备试验样品。

# 5.3.3 试验方法

# 5.3.3.1振动

同5.2.3.1。

# 5.3.3.2冲击

同5.2.3.2。

# 5.3.3.3 充电试验

5.3.3.3 充电试验一个试验电池或电池组在串联电池串中与同一型号的未放电原电池或电池组或者完全充电的可再充电电池或电池组连接起来, 试验电池或电池组的电极是反向连接。对于标称电压小于  $2 \mathrm{~V}$  的电池和其他组成电池的标称电压都小于  $2 \mathrm{~V}$  的电池组来说, 串联电池串中的电池或电池组总数, 包括试验电池或电池组, 等于“18 V/V”, 四舍五入至最近的整数,  $V$  是一个电池或电池组的标称电压。对于标称电压等于或大于  $2 \mathrm{~V}$  的电池和其组成电池的标称电压都等于或大于  $2 \mathrm{~V}$  的电池组来说, 串联电池串中的电池或电池组总数, 包括试验电池率电池组, 等于“12 V/V”, 四舍五入至最近的整数,  $V$  是一个电池或电池组的标称电压。在串联的电池或电池组串中加一电阻负荷。如电池或电池组不含保护装置, 电阻负荷应能使平均电流消耗等于制造商给定的最大连续放电电流。当大型电池使用这一试验程序不能够取得这一平均电流消耗量时, 所需的电流消耗是按照这一试验程序在试验进行的环境温度下能够得到的最大电流。如果电池或电池组含有一个或多个保护装置, 电阻负荷应比其中一个保护装置在充电试验过

程中可能启动的最高电阻负荷稍微大些(不超过  $10\%$  )。把电路接通,使试验电池或电池组充电。试验从电路接通时开始一直进行到串联电池串的电压达到其起始开路电压的  $10\%$  ,或进行  $24\mathrm{~h}$  ,以时间较长者为准。

# 5.4 内短路试验

# 5.4.1 试验设备

本试验需要下列设备:有绝缘夹板的夹紧装置(虎钳、液力压头等)、有硬绝缘表面的直径至少为最小电池总尺寸  $50\%$  或  $6\mathrm{~mm}$  (取较大者)的棒和伏特计。

# 5.4.2 试样准备

按联合国《关于危险货物运输的建议书 试验和标准手册》(第4修订版)第38.3.4.4.2要求准备试验样品。

# 5.4.3 试验方法

使每个电池变形直到开路电压突然下降或至少降到  $1 / 3$  ,或直到施加1000倍电池重量但不小于  $10\mathrm{~kN}$  的最大压力。变形是通过将棒放在夹紧装置的一个钳口和电池之间然后施加压力实现的。如果是棱柱形电池,压力应施加在与端面垂直的每个面上。电池电压一下降,或达到最大压力  $10\mathrm{~kN}$  或1000倍电池重量时,以较早发生者为准,即不再施加压力。

# 5.5 振动、冲击和低电容电池试验

# 5.5.1 试验设备

本试验需要下列设备:振动机、冲击试验装置、电阻器和伏特计。冲击试验装置应符合联合国《关于危险货物运输的建议书 试验和标准手册》(第4修订版)38.3.4.2.2.1的要求。

# 5.5.2 试样准备

按联合国《关于危险货物运输的建议书 试验和标准手册》(第4修订版)第38.3.4.5.2要求准备试验样品。

# 5.5.3 试验方法

# 5.5.3.1 振动

同5.2.3.1。

# 5.5.3.2 冲击

同5.2.3.2。

# 5.5.3.3 低电容电池

电池组在有一电阻负荷下放电。如装有保护装置,电阻负荷应比其中一个保护装置在强制放电试验过程中可能启动的最高电阻负荷稍微大些(不超过  $10\%$  )。如没有装保护装置,对于全部用未放电的或未交替充电放电的电池组装的电池组来说,电阻负荷应使平均耗电量等于制造商给定的最大放电量。当大型电池使用这一试验程序不能够取得这一平均电流消耗量时,所需的电流消耗是按照这一试验程序在试验进行的环境温度下能够得到的最大电流。放电应在电池组极电压等于或小于起始开路电压的  $10\%$  时终止。电池组应在电阻负荷除去后再观察  $24\mathrm{~h}$  。

# 5.6 强制放电试验

# 5.6.1 试验设备

电阻器和伏特计。

# 5.6.2 试样准备

按联合国《关于危险货物运输的建议书 试验和标准手册》(第4修订版)第38.3.4.6.2要求准备试验样品。

# 5.6.3 试验方法

每个电池和电池组都须进行以下的试验程序。一个试验电池或电池组在串联电池串中与同一型号的未放电原电池或电池组或者完全充电的可再充电电池或电池组连接起来。对于标称电压小于  $2\mathrm{~V}$  的

电池和其组成电池的标称电压都小于  $2 \mathrm{~V}$  的电池组来说, 串联电池串中的电池或电池组总数, 包括试验电池或电池组, 等于"18 V/V"; 四舍五入至最近的整数,  $V$  是一个电池或电池组的标称电压。对于标称电压等于或大于  $2 \mathrm{~V}$  的电池和其组成电池的标称电压都等于或大于  $2 \mathrm{~V}$  的电池组来说, 串联电池串中的电池或电池组总数, 包括试验电池或电池组, 等于"12 V/V", 四舍五入至最近的整数,  $V$  是一个电池或电池组的标称电压。在串联的电池或电池组串中加一电阻负荷。如电池或电池组不含保护装置, 电阻负荷应能使平均电流消耗等于制造商给定的最大放电电流; 当大型电池使用这一试验程序不能够取得这一平均电流消耗量时, 所需的电流消耗是按照这一试验程序在试验进行的环境温度下能够得到的最大电流。如果电池或电池组装有保护装置, 电阻负荷应比其中一个保护装置在强制放电试验过程中可能启动的最高电阻负荷稍微大些 (不超过  $10\%$  )。把电路接通, 使试验电池或电池组放电。试验从电路接通时开始一直进行到串联电池串的电压达到其起始开路电压的  $10\%$ , 或进行  $24 \mathrm{~h}$ , 以时间较长者为准。

# 5.7 类别判定

锂电池和电池组应分别进行  $5.1 \sim 5.6$  要求的系列试验, 在每一系列试验中应按顺序进行。如锂电池和电池组全部满足表 1 的试验要求, 则判定该锂电池和电池组为第 9 类危险货物。联合国《关于危险货物运输的建议书 规章范本》(第 13 修订版)第 3 章的特殊规定 188 中涉及运输的锂电池和电池组不适用本标准。

# 6 检验规则

6.1 检验项目: 按本标准第 4 章和第 5 章的要求逐项进行检验。

6.2 危险特性的检验条件:

有下列情况之一时, 应进行危险特性检验:

新产品投产或老产品转产时;

正式生产后, 如材料、工艺有较大改变, 可能影响产品性能时;

在正常生产时, 每半年一次;

产品长期停产后, 恢复生产时;

出厂检验结果与上次危险特性检验结果有较大差异时;

国家质量监督机构提出进行危险特性检验。

6.3 判定规则:

按照本标准  $5.1 \sim 5.6$  进行试验, 依据试验结果与本标准 5.7 对锂电池组危险货物危险特性进行判定。
